Repository: dahrb/Inventive_Step_ADM

# Data/ — Datasets & ground truth

## Ground truth (used by the analysis notebooks)

| File | Rows | Purpose |
|------|------|---------|
| `train_data_Inv_Step.pkl` | 95 | TRAIN ground truth (`Reference`, `Outcome ∈ {Reversed, Affirmed}`). |
| `test_data_Inv_Step.pkl` | 879 | TEST ground truth (held out). |

`Outcome` maps to the label as `Reversed → Yes` (inventive step present), `Affirmed → No`.

## SFT datasets (fine-tuning)

Built from GT-correct Qwen logs; **git-ignored** (regenerable, large):

| Builder | Output | Format |
|---------|--------|--------|
| `build_sft_dataset.py` | `sft_train.jsonl` / `sft_val.jsonl` | per-factor Q→A turns from `train_both_default` (ADM-style). |

File: Data/TEST/T117318/claims.txt
--- PAGE 1 ---
10

15

20

25

30

Nestec S.A. — NO 12000
P41949WO

CLAIMS

1. A nutritional product comprising an aqueous solution of a food grade
biopolymer capable of providing to the nutritional product:
— a shear viscosity of less than about 100 mPas, preferably of less
than about 50 mPas, when measured at a shear rate of 50s", and
— a relaxation time, determined by a Capillary Breakup Extensional
Rheometry (CaBER) experiment, of more than 10 ms (milliseconds) at

a temperature of 20° C.

2. The nutritional product according to Claim 1, wherein shear viscosity is
at least about 1 mPas, preferably from at least about 1 mPas to less than about 50
mPas, more preferably from at least 5 mPas to less than 20 mPas, when measured at a

shear rate of 50s”.

3. The nutritional product according to Claims 1 or 2, wherein relaxation
time is less than about 2000 ms, preferably from about 20 ms to about 1000 ms, more
preferably from about 50 ms to about 500ms, and most preferably from about 100 ms

to about 200ms, at a temperature of 20° C.

4. The nutritional product according to any one of the preceding Claims,
wherein the filament diameter of the nutritional product decreases less than linearly,

and preferably exponentially in time during a CaBER experiment.

5. The nutritional product according to any one of the preceding Claims,
wherein the aqueous solution comprises a food grade biopolymer in a concentration of
from at least 0,01 wt% to 25 wt%, preferably from at least 0,1 wt% to 15 wt%, and
most preferably from at least 1 wt% to 10 wt%.

4]

--- PAGE 2 ---
10

15

20

25

30

Nestec S.A. — NO 12000
P41949WO

6. The nutritional product according to any one of the preceding Claims in
diluted form, preferably in an aqueous dilution ranging from 2:1 to 50:1, more

preferably from 3:1 to 20:1 and most preferably from 5:1 to 10:1.

7. The nutritional product according to any one of the preceding Claims,
wherein the food grade biopolymer is selected from the group consisting of botanical
hydrocolloids, microbial hydrocolloids, animal hydrocolloids, algae hydrocolloids and

any combination thereof.

8. The nutritional product according to claim 7, wherein the algae
hydrocolloids are selected from the group consisting of agar, carrageenan, alginate, or

any combinations thereof.

9. The nutritional product according to Claims 7 or 8, wherein the
microbial hydrocolloids are selected from the group consisting of xanthan gum, gellan

gum, curdlan gum, or any combinations thereof.

10.‘ The nutritional product according to any of Claims 7 to 9, wherein the
botanical hydrocolloids are selected from the group consisting of plant-extracted gums,

plant-derived mucilages, and combinations thereof.

11. The nutritional product according to Claim 10, wherein the plant-
extracted gums are selected from the group consisting of okra gum, konjac mannan,
tara gum, locust bean gum, guar gum, fenugreek gum, tamarind gum, cassia gum,
acacia gum, gum ghatti, pectins, cellulosics, tragacanth gum, karaya gum, or any

combinations thereof, and preferably the plant-extracted gum is okra gum.

12. +The nutritional product according to Claims 10 or 11, wherein the
plant-derived mucilages are selected from the group consisting of kiwi fruit mucilage,
cactus mucilage, chia seed mucilage, psyllium mucilage, mallow mucilage, flax seed
mucilage, marshmallow mucilage, ribwort mucilage, mullein mucilage, cetraria
mucilage, or combinations thereof, and preferably the plant-derived mucilage is kiwi

fruit mucilage.

42

--- PAGE 3 ---
10

15

20

25

30

Nestec S.A. — NO 12000
P41949WO

13. The nutritional product according to any one of the preceding Claims,
wherein the food grade biopolymer is selected from okra gum and/or kiwi fruit

mucilage, or a combination thereof.

14. —‘ The nutritional product according to Claims 12 or 13, wherein the kiwi

fruit mucilage is derived from the stem pith of kiwi fruit.

15. The nutritional product according to any of the preceding claims,
wherein the aqueous solution comprises rigid particles, preferably wherein

the rigid particles have a size of between | and 100 micrometers; and/or

the rigid particles are comprised in an amount of between 5 and 80 vol.-%;

and/or

the rigid particles are selected from the group consisting of sucrose crystals,

cocoa particles, microcrystalline cellulose particles, starch and modified starch

granules, protein particles, and any combination thereof.

16. The nutritional product according to any one of the preceding claims
further comprising a prebiotic selected from the group consisting of acacia gum, alpha
glucan, arabinogalactans, beta glucan, dextrans, fructooligosaccharides, fucosyllactose,
galactooligosaccharides, galactomannans, gentiooligosaccharides, gluco-
oligosaccharides, guar gum, inulin, isomaltooligosaccharides, lactoneotetraose,
lactosucrose, lactulose, levan, maltodextrins, milk oligosaccharides, partially
hydrolyzed guar gum, pecticoligosaccharides, resistant starches, retrograded starch,
sialooligosaccharides, sialyllactose, soyoligosaccharides, sugar alcohols,

xylooligosaccharides, their hydrolysates, and combinations thereof.

17. The nutritional product according to any one of the preceding claims
further comprising a probiotic selected from the group consisting of Aerococcus,
Aspergillus, Bacteroides, Bifidobacterium, Candida, Clostridium, Debaromyces,
Enterococcus, Fusobacterium, Lactobacillus, | Lactococcus, | Leuconostoc,

Melissococcus, Micrococcus, Mucor, Oenococcus, Pediococcus, Penicillium,

43

--- PAGE 4 ---
10

15

20

25

30

Nestec S.A. — NO 12000
P41949WO

Peptostrepococcus, Pichia, Propionibacterium, Pseudocatenulatum, Rhizopus,
Saccharomyces, Staphylococcus, Streptococcus, Torulopsis, Weissella, and

combinations thereof.

18. The nutritional product according to any one of the preceding claims
further comprising an amino acid selected from the group consisting of alanine,
arginine, asparagine, aspartate, citrulline, cysteine, glutamate, glutamine, glycine,
histidine, hydroxyproline, hydroxyserine, hydroxytyrosine, hydroxylysine, isoleucine,
leucine, lysine, methionine, phenylalanine, proline, serine, taurine, threonine,

tryptophan, tyrosine, valine, and combinations thereof.

19. The nutritional product according to any one of the preceding claims
further comprising a fatty acid selected from the group consisting of docosahexaenoic

acid, eicosapentaenoic acid, and combinations thereof.

20. ‘The nutritional product according to Claim 19, wherein the fatty acid is
derived from a source selected from the group consisting of fish oil, krill, plant sources

containing w-3 fatty acids, flaxseed, walnut, algae, and combinations thereof.

21. The nutritional product according to any one of the preceding claims
further comprising a phytonutrient selected from the group consisting of flavanoids,
allied phenolic compounds, polyphenolic compounds, terpenoids, alkaloids, sulphur-

containing compounds, and combinations thereof.

22. The nutritional product according to Claim 21, wherein the
phytonutrient is selected from the group consisting of carotenoids, plant sterols,

quercetin, curcumin, limonin, and combinations thereof.
23. The nutritional product according to any one of the preceding claims

further comprising an antioxidant selected from the group consisting of astaxanthin,

carotenoids, coenzyme Q10 (“CoQ10”), flavonoids, glutathione Goji (wolfberry),

44

--- PAGE 5 ---
10

15

20

25

30

Nestec S.A. — NO 12000
P41949WO
hesperidin, lactowolfberry, lignan, lutein, lycopene, polyphenols, selenium, vitamin A,

vitamin C, vitamin E, zeaxanthin, and combinations thereof.

24. ‘The nutritional product according to any one of the preceding claims,
wherein the nutritional product is in an administrable form selected from the group
consisting of pharmaceutical formulations, nutritional formulations, dietary

supplements, functional food and beverage products, and combinations thereof.

25. Use of a nutritional product according to any one of the preceding

Claims for treating a swallowing disorder.

26. Use of a nutritional product according to any one of Claims 1 to 24 for

promoting safe swallowing of nutritional products in a patient in need of same.

27. Use of a nutritional product according to any one of Claims 1 to 24 for
mitigating the risks of aspiration during swallowing of nutritional products in a patient

in need of same.

28. A method for making a nutritional product, the method comprising
providing an aqueous solution of a food grade biopolymer capable of providing to the
nutritional product:

— ashear viscosity of less than about 100 mPas, preferably of less
than about 50 mPas, when measured at a shear rate of 50s", and
— a relaxation time, determined by a Capillary Breakup
Extensional Rheometry (CaBER) experiment, of more than 10

ms (milliseconds) at a temperature of 20° C.

29. The method according to Claim 28, wherein shear viscosity is at least
about 1 mPas, preferably from at least about 1 mPas to less than about 50 mPas, more
preferably from at least 5 mPas to less than 20 mPas, when measured at a shear rate of

50s.

45

--- PAGE 6 ---
10

15

20

25

30

Nestec S.A. — NO 12000
P41949WO

30. The method according to Claims 28 or 29, wherein relaxation time is
less than about 2000 ms, preferably from about 20 ms to about 1000 ms, more
preferably from about 50 ms to about 500ms, and most preferably from about 100 ms

to about 200ms.

31. The method according to any one of Claims 28 to 30, wherein the
filament diameter of the nutritional product decreases less than linearly, and preferably

exponentially in time during a CaBER experiment.

32. The method according to any one of Claims 28 to 31, wherein the
aqueous solution comprises a food grade biopolymer in a concentration of from at least
0,01 wt% to 25 wt%, preferably from at least 0,1 wt% to 15 wt%, and most preferably
from at least 1 wt% to 10 wt%.

33. The method according to any one of Claims 28 to 32, further
comprising the step of diluting the nutritional product, preferably in an aqueous
dilution ranging from 2:1 to 50:1, more preferably from 3:1 to 20:1 and most

preferably of from 5:1 to 10:1.

34. | The method according to any one of Claims 28 to 33, wherein the food
grade biopolymer is selected from the group consisting of botanical hydrocolloids,
microbial hydrocolloids, animal hydrocolloids, algae hydrocolloids and any

combination thereof.

35. | The method according to Claim 34, wherein the algae hydrocolloids are
selected from the group consisting of agar, carrageenan, alginate, or any combinations

thereof.

36. The method according to Claims 34 or 35, wherein the microbial
hydrocolloids are selected from the group consisting of xanthan gum, gellan gum,

curdlan gum, or any combinations thereof.

46

--- PAGE 7 ---
10

15

20

25

30

Nestec S.A. — NO 12000
P41949WO

37. | The method according to any of Claims 34 to 36, wherein the botanical
hydrocolloids are selected from the group consisting of plant-extracted gums, plant-

derived mucilages, and combinations thereof.

38. The method according to Claim 37, wherein the plant-extracted gums
are selected from the group consisting of okra gum, konjac mannan, tara gum, locust
bean gum, guar gum, fenugreek gum, tamarind gum, cassia gum, acacia gum, gum
ghatti, pectins, cellulosics, tragacanth gum, karaya gum, or any combinations thereof,

and preferably the plant-extracted gum is okra gum.

39. The method according to Claims 37 or 38, wherein the plant-derived
mucilages are selected from the group consisting of kiwi fruit mucilage, cactus
mucilage, chia seed mucilage, psyllium mucilage, mallow mucilage, flax seed
mucilage, marshmallow mucilage, ribwort mucilage, mullein mucilage, cetraria
mucilage, or combinations thereof, and preferably the plant-derived mucilage is kiwi

fruit mucilage.

40. The method according to any one of Claims 28 to 39, wherein the food
grade biopolymer is selected from okra gum and/or kiwi fruit mucilage or a

combination thereof.

41. The method according to Claims 39 or 40, wherein the kiwi fruit

mucilage is derived from the stem pith of kiwi fruit.

42. The method according to any one of claims 28 to 41, wherein the
aqueous solution comprises rigid particles, preferably wherein

the rigid particles have a size of between | and 100 micrometers; and/or

the rigid particles are comprised in an amount of between 5 and 80 vol.-%;

and/or

the rigid particles are selected from the group consisting of sucrose crystals,

cocoa particles, microcrystalline cellulose particles, starch and modified starch

granules, protein particles, and any combination thereof.

47

--- PAGE 8 ---
10

15

20

25

30

Nestec S.A. — NO 12000
P41949WO

43. The method according to any one of Claims 28 to 42, further
comprising adding to the nutritional product a prebiotic selected from the group
consisting of acacia gum, alpha glucan, arabinogalactans, beta glucan, dextrans,
fructooligosaccharides, fucosyllactose, galactooligosaccharides, galactomannans,
gentiooligosaccharides, glucooligosaccharides, guar gum, inulin,
isomaltooligosaccharides, lactoneotetraose, lactosucrose, lactulose, levan,
maltodextrins, milk oligosaccharides, partially hydrolyzed guar gum,
pecticoligosaccharides, resistant starches, retrograded starch, sialooligosaccharides,
sialyllactose, soyoligosaccharides, sugar alcohols, xylooligosaccharides, their

hydrolysates, and combinations thereof.

44. The method according to any one of Claims 28 to 43, further
comprising adding to the nutritional product a probiotic selected from the group
consisting of Aerococcus, Aspergillus, Bacteroides, Bifidobacterium, Candida,
Clostridium, | Debaromyces, | Enterococcus, Fusobacterium, — Lactobacillus,
Lactococcus, Leuconostoc, Melissococcus, Micrococcus, Mucor, Oenococcus,
Pediococcus, Penicillium, | Peptostrepococcus, Pichia, | Propionibacterium,
Pseudocatenulatum, Rhizopus, Saccharomyces, Staphylococcus, Streptococcus,

Torulopsis, Weissella, and combinations thereof.

45. The method according to any one of Claims 28 to 44, further
comprising adding to the nutritional product an amino acid selected from the group
consisting of alanine, arginine, asparagine, aspartate, citrulline, cysteine, glutamate,
glutamine, glycine, histidine, hydroxyproline, hydroxyserine, hydroxytyrosine,
hydroxylysine, isoleucine, leucine, lysine, methionine, phenylalanine, proline, serine,

taurine, threonine, tryptophan, tyrosine, valine, and combinations thereof.
46. The method according to any one of Claims 28 to 45, further

comprising adding to the nutritional product a fatty acid selected from the group

consisting of docosahexaenoic acid, eicosapentaenoic acid, and combinations thereof.

48

--- PAGE 9 ---
10

15

20

25

Nestec S.A. — NO 12000
P41949WO

47. The method according to Claim 46, wherein the fatty acid is derived
from a source selected from the group consisting of fish oil, krill, plant sources

containing w-3 fatty acids, flaxseed, walnut, algae, and combinations thereof.

48. The method according to any one of Claims 28 to 47, further
comprising adding to the nutritional product a phytonutrient selected from the group
consisting of flavanoids, allied phenolic compounds, polyphenolic compounds,
terpenoids, alkaloids, sulphur-containing compounds, and combinations thereof, and
preferably selected from the group consisting of carotenoids, plant sterols, quercetin,

curcumin, limonin, and combinations thereof.

49. The method according to any one of Claims 28 to 48, further
comprising adding to the nutritional product an antioxidant selected from the group
consisting of astaxanthin, carotenoids, coenzyme Q10 (“CoQ10”), flavonoids,
glutathione Goji (wolfberry), hesperidin, lactowolfberry, lignan, lutein, lycopene,
polyphenols, selenium, vitamin A, vitamin C, vitamin E, zeaxanthin, and combinations

thereof.

50. The method according to any one of Claims 28 to 49, further
comprising the step of bringing the nutritional product is in an administrable form
selected from the group consisting of pharmaceutical formulations, nutritional
formulations, dietary supplements, functional food and beverage products, and

combinations thereof.

49

File: Data/TEST/T150116/CPA.txt
TITLE:
Single crystal of silicon carbide, and method and apparatus for producing the same

TYPE:
European patent

ABSTRACT:
A method of producing a silicon carbide single crystal has storing a sublimation law material on a first end portion in a reaction container;
disposing a seed crystal of a silicon carbide single crystal on a second end portion substantially facing the sublimation law material in the reaction container; and
re-crystallizing the sublimated sublimation law material on the seed crystal to grow a silicon carbide single crystal,
wherein a sealing portion is provided in the reaction container to grow a silicon carbide single crystal on the seed crystal provided in the sealing portion while preventing the leak of the sublimated sublimation law material from the atmosphere for sublimation.

CLAIMS:
A method of producing a silicon carbide single crystal comprising:
storing a sublimation law material on a first end portion in a reaction container;
disposing a seed crystal of a silicon carbide single crystal on a second end portion substantially facing the sublimation law material in the reaction container; and
re-crystallizing the sublimated sublimation law material on the seed crystal to grow a silicon carbide single crystal,
wherein a sealing portion is provided in the reaction container to grow a silicon carbide single crystal on the seed crystal provided in the sealing portion while preventing the leak of the sublimated sublimation law material from the atmosphere for sublimation.
The method of producing a silicon carbide single crystal according to claim 1, wherein the thermal expansion coefficient of the sealing portion is substantially the same as that of the seed crystal.
The method of producing a silicon carbide single crystal according to claim 2, wherein the material of the sealing portion is a graphite.
The method of producing a silicon carbide single crystal according to any of claims 1 to 3, wherein the sealing portion is for covering the single crystal growth possible region in the atmosphere for sublimation.
The method of producing a silicon carbide single crystal according to any of claims 1 to 4, comprising
growing the silicon carbide single crystal while maintaining the whole growing surface in a convex shape throughout all growth processes.
The method of producing a silicon carbide single crystal according to any of claims 1 to 5, comprising
growing the silicon carbide single crystal while the entire surface excluding the growth surface contacts the sealing portion throughout all growth processes.
The method of producing a silicon carbide single crystal according to claim 5,
wherein a crystal of silicon carbide containing a silicon carbide single crystal is grown approximately in a protruded shape.
The method of producing a silicon carbide single crystal according to claim 5, comprising
growing the crystal of silicon carbide containing a silicon carbide single crystal while maintaining the approximate protruded shape and,
wherein the diameter of the crystal of silicon carbide decreases gradually toward the sublimation raw material throughout all the growth processes.
The method of producing a silicon carbide single crystal according to any of claims 1 to 8, comprising
growing the silicon carbide single crystals only in regions of the second end portion excluding parts adjacent to the peripheral wall surface portion of the reaction container.
The method of producing a silicon carbide single crystal according to any of claims 6 to 9,
wherein the crystal of silicon carbide containing a silicon carbide single crystal is composed only of a silicon carbide single crystal.
The method of producing a silicon carbide single crystal according to any of claims 5 to 10, comprising:
storing a sublimation law material on the first end portion side in the reaction container;
disposing a seed crystal for a silicon carbide single crystal on the second end portion side in the reaction container;
forming the sublimation atmosphere so as to enable sublimation of the sublimation law material by a first heating means disposed on the first end portion side; and
forming the re-crystallization atmosphere such that the sublimation law material sublimated by the first heating means is re-crystallized only in the vicinity of the seed crystal of the silicon carbide single crystal by a second heating means disposed on the second end portion side so as to re-crystallize the sublimation law material on the seed crystal of the silicon carbide single crystal.
The method of producing a silicon carbide single crystal according to claim 11,
wherein the temperature of the re-crystallization atmosphere is lower than the temperature of the sublimation atmosphere by 30 to 300°C, in the reaction container.
The method of producing a silicon carbide single crystal according to claim 11 or 12,
wherein the first heating means and the second heating means are an induction-heatable coil.
The method of producing a silicon carbide single crystal according to claim 13,
wherein the current value of the induction heating current in the first heating means is larger than the current value of the induction heating current in the second heating means.
The method of producing a silicon carbide single crystal according to claim 13 or 14,
wherein the current value of the induction heating current in the second heating means is decreased continuously or gradually with the increase of the diameter of a growing silicon carbide single crystal.
The method of producing a silicon carbide single crystal according to any of claims 11 to 15,
wherein if the temperature at one end side accommodating a sublimation raw material is represented by T1 and the temperature at another end side at which a seed crystal of a silicon carbide single crystal is placed is represented by T2, in the reaction container, and the temperature of the part adjacent to the inner peripheral side surface part of the reaction container at said another end side is represented by T3, then, T3-T2 and T1-T2 increase continuously or gradually.
The method of producing a silicon carbide single crystal according to any of claims 13 to 16,
wherein an interference preventing means capable of flowing the induction current and preventing interference between the first heating means and the second heating means by flowing the induction current is placed between the first heating means and the second heating means.
The method of producing a silicon carbide single crystal according to claim 17, wherein the interference preventingmeans is a coil through which cooling water can flow.
The method of producing a silicon carbide single crystal according to any of claims 11 to 18, wherein the one end is a lower end and another end is an upper end.
The method of producing a silicon carbide single crystal according to any of claims 11 to 19, wherein the reaction container is a crucible placed in a quartz tube.
The method of producing a silicon carbide single crystal according to any of claims 11 to 20, wherein an inner side region adjacent to the region for carrying out the silicon carbide single crystal growth in the second end portion and an outer side region on the outer circumference of the inner side region are provided as independent members such that one end of the member forming the inner side region is contacted with a sealing portion provided in the reaction container and the other end is exposed to the outside of the reaction container.
The method of producing a silicon carbide single crystal according to any of claims 1 to 21, wherein the surface of the part adj acent to the peripheral side surface part in the reaction container at another end is made of glassy carbon.
The method of producing a silicon carbide single crystal according to any of claims 5 to 22, wherein the sublimation raw material is a silicon carbide powder obtained by
using as a silicon source at least one compound selected from high purity alkoxysilanes and alkoxysilane polymers, as a carbon source a high purity organic compound generating carbon by heating;
uniformly mixing the silicon source and the carbon source to obtain a mixture; and
calcinating the resulted mixture by heating under a non-oxidizing atmosphere.
The method of producing a silicon carbide single crystal according to any of claims 5 to 22, wherein the sublimation raw material is a silicon carbide powder obtained by
using as a silicon source a high purity alkoxysilane, as a carbon source a high purity organic compound generating carbon by heating;
uniformly mixing the silicon source and the carbon source to obtain a mixture; and
calcinating the resulted mixture by heating under a non-oxidizing atmosphere.
The method of producing a silicon carbide single crystal according to any of claims 5 to 22, wherein the sublimation raw material is a silicon carbide powder obtained by
using as a silicon source at least one of a high purity alkoxysilane and a polymer of a high purity alkoxysilane, as a carbon source a high purity organic compound generating carbon by heating;
uniformly mixing the silicon source and the carbon source to obtain a mixture; and
calcinating the resulted mixture by heating under a non-oxidizing atmosphere.
The method of producing a silicon carbide single crystal according to any of claims 5 to 22, wherein the sublimation raw material is a silicon carbide powder obtained by
using as a silicon source at least one compound selected from the group consisting of high purity methoxysilane, high purity ethoxysilane, high purity propoxysilane and high purity butoxysilane, as a carbon source a high purity organic compound generating carbon by heating;
uniformly mixing the silicon source and the carbon source to obtain a mixture; and
calcinating the resulted mixture by heating under a non-oxidizing atmosphere.
The method of producing a silicon carbide single crystal according to any of claims 5 to 22, wherein the sublimation raw material is a silicon carbide powder obtained by
using as a silicon source at least one compound selected from the group consisting of high purity methoxysilane, high purity ethoxysilane, high purity propoxysilane and high purity butoxysilane, and a polymer of them having a polymerization degree of 2 to 15, as a carbon source a high purity organic compound generating carbon by heating;
uniformly mixing the silicon source and the carbon source to obtain a mixture, and calcinating the resulted mixture by heating under a non-oxidizing atmosphere.
The method of producing a silicon carbide single crystal according to any of claims 5 to 22, wherein the sublimation raw material is a silicon carbide powder obtained by
using as a silicon source at least one of compound selected from the group consisting of high purity monoalkoxysilanes, high purity dialkoxysilanes, high purity trialkoxysilanes and high purity tetraalkoxysilanes, and a polymer of them having a polymerization degree of 2 to 15, as a carbon source a high purity organic compound generating carbon by heating;
uniformly mixing the silicon source and the carbon source to obtain a mixture; and
calcinating the resulted mixture by heating under a non-oxidizing atmosphere.
The method of producing a silicon carbide single crystal according to any of claims 23 to 28, wherein the silicon source is a tetraalkoxysilane polymer and the carbon source is a phenol resin.
The method of producing a silicon carbide single crystal according to any of claims 23 to 29, wherein each content of impurity elements in the silicon carbide powder is 0.5 ppm or less.
A silicon carbide single crystal produced by the method of producing a silicon carbide single crystal according to any of claims 5 to 30.
The silicon carbide single crystal according to claim 31,wherein the crystal defect in the form of hollow pipe of which image is optically detected is 100/cm2 or less.
The silicon carbide single crystal according to claim 31 or 32, wherein the total content of impurity elements is 10 ppm or less.
A silicon carbide single crystal production apparatus, comprising at least a crucible having a reaction container main body capable of storing a sublimation law material; a lid portion provided detachably to the reaction container main body; and a sealing portion having substantially the same thermal expansion coefficient as that of the seed crystal, capable of placing a silicon carbide single crystal, for preventing the leak of the sublimated sublimation law material.
The silicon carbide single crystal production apparatus according to claim 34, wherein the sealing portion comprises a bottom portion having a first surface to substantially face to the sublimation law material for allowing the installation of the seed crystal at the time of being provided on the reaction container main body and a second surface facing the lid portion, and a wall portion provided upright from the rim portion circumference of the first surface of the bottom portion so as to form the hollow portion together with the first surface of the bottom portion, such that the single crystal growth possible region of the circumferential side portion of the reaction container is covered at the time the first surface of the bottom portion is provided in the reaction container substantially facing the sublimation law material.
The silicon carbide single crystal production apparatus according to claim 35, wherein the material of the sealing portion is a graphite.
The silicon carbide single crystal production apparatus according to any of claims 34 to 36, further comprising:
a first induction heating coil disposed in a spirally wound state on the outer circumference of the portion for storing the sublimation law material in the crucible for forming the atmosphere for sublimation for allowing sublimation of the sublimation law material; and
a second induction heating coil disposed in a spirally wound state on the outer circumference of the portion for storing the seed crystal in the crucible for forming the re-crystallization atmosphere for re-crystallization for allowing the re-crystallization of the sublimation lawmaterial sublimated by the first induction heating coil only in the vicinity of the seed crystal of the silicon carbide single crystal to re-crystallize the sublimation law material on the seed crystal of the silicon carbide single crystal.
The silicon carbide single crystal production apparatus according to claim 37, wherein an interference preventing means is disposed between the first heating means and the second heating means, capable of supplying an induction electric current and preventing the interference between the first induction heating means and the second induction heating means by supplying the induction electric current.
The silicon carbide single crystal production apparatus according to claim 38, wherein the interference preventing coil is a coil allowing passage of the cooling water.

File: Data/TEST/T150116/appeal.txt
The appeal lies from the decision of the examining division to refuse European patent application EP 07 842 416. II. The following documents were considered during the examination proceedings: D1    EP 1 659 198 A1 D2    US 2006/0075958 A1 III. According to the decision under appeal, the subject-matter of claim 11 of the then main request was obvious within the meaning of Article 56 EPC in view of document D2. It was held that the subject-matter of claim 11 differed from D2 in that the silicon carbide wafer had a micropipe density of zero (item II.2.2). It would have been evident for the skilled person to seek a silicon carbide single crystal having a defect density as low as possible in order to assure the functioning of semiconductor devices. Claim 10 of the then first auxiliary request was identical to claim 11 of the then main request, and therefore its subject-matter was also not inventive within the meaning of Article 56 EPC. For several additional reasons, it was concluded that the requirements of Article 84 EPC were not met: - the requirement in claim 11 of the then main request and in claim 10 of the then first auxiliary request that the wafer had no micropipe defects was a "result to be achieved"; - since the "SiC sublimating flux" in claim 1 of the then main request would primarily depend on the temperature of the "source material", it was unclear how the sublimating flux could be "controlled" by means of a "ramped increase in the growth temperature", - it was unclear how the "growth nucleation temperature" could cause the "closing-off of micropipes" (via a modification of the Si/C ratio) as stipulated in claim 1 of the then main request. According to the description, the closing-off would rather be caused by a low start temperature. Hence, the low start temperature was an essential feature missing in claim 1 of the main request. IV. With its grounds of appeal, the applicant (appellant) filed a main (sole) request. V. After the issuance of a communication under Article 15(1) RPBA and two telephone conversations, the appellant filed a new main request with submission of 15 May 2019 and submitted replacement pages of the description on 15 and 20 May 2019. In the communication under Article 15(1) RPBA, the following document had been introduced: D3    Nakamura et al., "Ultrahigh quality silicon carbide single crystals", Nature, 430, 2004, 1009-1012. VI. The independent claims of the main (sole) request read: "1. A method of growing a single-crystal (26) of silicon carbide, SiC, in the nominal c attaching a seed material (22) to a seed holder (24) and forming a uniform thermal contact between the seed material and seed holder, wherein the seed material comprises a SiC seed wafer having a micropipe density of less than 2 cm**(-2); placing a source material (20) and the seed material attached to the seed holder in a reaction crucible (14), wherein constituent components of the sublimation system including at least the source material, the seed holder, and the reaction crucible are substantially free from metallic impurities, wherein the source material has a total concentration of less than 5 parts per million by weight of metallic impurities; and controlling growth temperature, growth pressure, SiC sublimation flux and composition, and a temperature gradient between the source material and the seed material or the SiC crystal growing on the seed material during the PVT process, comprising controlling the growth pressure to be in a range of from 40,000 Pa to 13 Pa (300 to 0.1 torr); controlling the growth temperature to have a start temperature in a growth nucleation temperature range of 2000° to 2200° C during an initial growth nucleation phase of bulk growth such that a modified Si/C ratio is induced which promotes the closing-off of micropipes that may exist in the seed material during the initial stages of bulk growth; controlling the temperature gradient to be in a range of from 50 to 150 deg C/cm; and controlling the growth temperature to have a ramped increase in the range of 0.3 to 10 deg C/hr and to be in the range of 2000° to 2500° C; thereby eliminating micropipe-inducing process instabilities and growing the micropipe free SiC crystal on the seed material." "8. A semiconductor wafer comprising: a silicon carbide, SiC, substrate sliced from a crystal having a minimum diameter of 100 mm, the SiC substrate having opposing first and second surfaces: and an epitaxial layer on at least the first surface of the SiC substrate and having a concentration of n-type or p-type dopant atoms defining a conductivity type for the epitaxial layer; characterized in that the SiC substrate is a micropipe-free substrate having a micropipe density of zero." VII. The appellant's arguments, as far as relevant for the present decision, are summarised as follows: The claims of the main request and the adapted description fulfil the requirements of the EPC. VIII. The appellant requests that the decision be set aside and that a patent be granted on the basis of: - claims 1-12 of the main request as filed with submission of 15 May 2019; - description pages 1, 13 and 16 as submitted on 15 May 2019, pages 3-5, 11 and 14 as submitted on 20 May 2019, and pages 2, 7-10, 12 and 15 as originally filed, page 6 being deleted; and - drawing sheets 1/5-5/5 as originally filed.

File: Data/TEST/T150116/claims.txt
--- PAGE 1 ---
10

15

20

25

30

35

CLAIMS

1. A method of growing a single-crystal (26) of silicon carbide, SiC, in the nominal c-axis
growth direction using a physical vapor transport, PVT, process in a sublimation system (12),
wherein the crystal is completely free of micropipe defects, the method comprising:

attaching a seed material (22) to a seed holder (24) and forming a uniform thermal
contact between the seed material and seed holder, wherein the seed material comprises a SiC
seed wafer having a micropipe density of less than 2 cm”:

placing a source material (20) and the seed material attached to the seed holder in a
reaction crucible (14), wherein constituent components of the sublimation system including at
least the source material, the seed holder, and the reaction crucible are substantially free from
metallic impurities, wherein the source material has a total concentration of less than 5 parts per
million by weight of metallic impurities; and

controlling growth temperature, growth pressure, SiC sublimation flux and composition,
and a temperature gradient between the source material and the seed material or the SiC
crystal growing on the seed material during the PVT process,

comprising controlling the growth pressure to be in a range of from 40,000 Pa to 13 Pa
(300 to 0.1 torr);

controlling the growth temperature to have a start temperature in a growth nucleation
temperature range of 2000° to 2200° C during an initial growth nucleation phase of bulk growth
such that a modified Si/C ratio is induced which promotes the closing-off of micropipes that may
exist in the seed material during the initial stages of bulk growth;

controlling the temperature gradient to be in a range of from 50 to 150 deg C/cm; and

controlling the growth temperature to have a ramped increase in the range of 0.3 to 10
deg C/hr and to be in the range of 2000° to 2500° C;

thereby eliminating micropipe-inducing process instabilities and growing the micropipe-
free SiC crystal on the seed material.

2. The method of claim 1, further comprising:

after placing the source material (20) and the seed holder (24) with attached seed
material in the reaction crucible (14) and placing the reaction crucible in the sublimation system
(12):

evacuating the sublimation system to remove ambient air, gaseous impurities and
extraneous solid particulates;

backfilling the sublimation system using at least one inert gas;
17

--- PAGE 2 ---
10

15

20

25

30

heating the sublimation system to a temperature facilitating SiC crystal growth; and
reducing the pressure on the reaction crucible within the sublimation system to initiate
SiC crystal growth.

3. The method of claim 1, comprising controlling the input quantities of Si and C reactants,
thereby providing a slightly silicon-rich Si/C ratio.

4. The method of claim 1, wherein the SiC seed wafer has no extraneous polytype
inclusions.
5. The method of claim 1, wherein the source material comprises at least one of a solid,

powder, liquid, and gas, wherein such source material has a total concentration of less than 2
parts per million by weight of metallic impurities.

6. The method of claim 5, wherein a controlled gap structure, including thermal backside
protection of the seed material, is used to define and maintain a separation gap between the
seed material (22) and the seed holder (24), the controlled gap structure forming a separation
distance between the seed material and seed holder selected from a group of separation
distances consisting of: 10 um or less, 5 um or less, 2 um or less, 1 um or less.

7. The method of claim 5, wherein the source material (20) has a total concentration of
metallic impurities of less than 1 part per million by weight, and the metallic impurities comprise
at least one metal selected from a group of metals consisting of Ti, V, Cr, Mn, Fe, Co, Ni, Cu,
Zn, Zr, Mo, Pd, Ta, and W.

8. A semiconductor wafer comprising:

a silicon carbide, SiC, substrate sliced from a crystal having a minimum diameter of 100
mm, the SiC substrate having opposing first and second surfaces; and

an epitaxial layer on at least the first surface of the SiC substrate and having a
concentration of n-type or p-type dopant atoms defining a conductivity type for the epitaxial
layer;

characterized in that the SiC substrate is a micropipe-free substrate having a micropipe
density of zero.

--- PAGE 3 ---
10

15

9. The semiconductor wafer of claim 8, further comprising a semiconductor device having

source/drain regions in the epitaxial layer and defining a channel region in the epitaxial layer.

10. The semiconductor wafer of claim 9, wherein the crystal from which the SiC substrate
has been sliced has been grown in the nominal c-axis direction, the wafer further comprising:

a gate dielectric layer on the channel region; and

a metal gate structure on the gate dielectric layer over the channel region.

11. The semiconductor wafer of claim 9, wherein the semiconductor device comprises at

least one of a junction field-effect transistor and a hetero-field effect transistor.

12. The semiconductor wafer of claim 8, further comprising a semiconductor device formed
at least in part in the epitaxial layer, the semiconductor device comprising at least one of a
Schottky barrier diode, a junction barrier Schottky diode, a thyristor, a bipolar junction transistor,
and a PIN diode.
